Repository: rciez2125/batteryRecycling

# batteryRecycling
code associated with battery recycling process comparison

File: Input files/LFP_18650_cell_inputs.csv
Input,Units,Baseline,Low,High
Steel, g,13.23,12.74,25.47
Aluminum, g,1.236617627,1.163875413,1.30935984
Copper Wire, g,	3.730671359,3.511220102,3.950122615
Cathode Active material, g,9.98,9.39,10.57
Graphite, g,7.28,2.98,11.73
PVDF, g,0.88,	0.63,1.15
LiPF6, g,0.82,0.76,0.87
EC, g,4.48,4.18,4.99
Polypropylene, g,0.63,0.59,0.67
Electricity, kWh/kg battery,7.68,7.13,8.16
Total,g,54.55728899,46.12509552,74.10948245
Energy,	kWh,0.0043,0.0041,0.0046
Energy per kmole-Mixing, kWh,514.61,370.52,679.28
Energy per kmole-calcining, kWh,0,0,0
Specific Capacity, mAh/kg,150,150,150
Voltage, V,3.246,3.246,3.246

File: Input files/LFP_20720_cell_inputs.csv
Input, Units, Baseline, Low, High
Steel, g, 18.87, 17.42, 34.83
Aluminum, g, 1.69, 1.59, 1.79,
Copper Wire, g, 5.1, 4.8, 5.4
Cathode Active Materials, g, 12.14, 11.43, 12.86
Graphite, g, 9.95, 4.07, 16.04
PVDF, g, 1.21,	0.86, 1.57
LiPF6, g, 1.12,	1.04, 1.19
EC, g, 6.12, 5.72, 6.82
Polypropylene, g, 0.86, 0.81, 0.91
Electricity, kWh/kg, 6.39, 5.76, 6.62
Total,	g, 57.07, 47.75, 81.41
Energy,	kWh, 0.0059,	0.0056,	0.0063
Energy per kmole-mixing, kWh, 514.61,	370.52,	679.28
Energy per kmole -calcining, kWh, 0, 0, 0
Specific Capacity, mAh/kg, 150, 150, 150
Voltage, V, 3.246, 3.246, 3.246

File: Input files/NCA_18650_cell_inputs.csv
Input,Units,Baseline,Low,High
Steel,g,13.23,12.74,24.47
Aluminum,g,1.65,1.55,1.74
Copper Wire,g,4.97,4.67,5.26
Cathode Active material,g,15.33,14.43,16.23
Graphite,g,6.78,2.78,10.93
PVDF,g,2.25,1.93,2.58
LiPF6,g,0.81,0.75,0.86
EC,g,4.43,4.13,4.94
Polypropylene,g,0.84,0.79,0.89
Electricity,kWh/kg battery,7.24,6.36,7.32
Total,g,50.28,43.76,68.91
Energy,kWh,0.01,0.009,0.01
Energy per kmole-Mixing,kWh,272.48,196.19,359.67
Energy per kmole-calcining,kWh,499.36,299.62,732.4
Specific Capacity,mAh/kg,180,180,180
Voltage,V,3.551,3.551,3.551

File: Input files/NCA_20720_cell_inputs.csv
Input,Units,Baseline,Low,High
Steel,g,18.87,17.42,34.83
Aluminum,g,1.69,1.59,1.79
Copper Wire,g,5.1,4.8,5.4
Cathode Active material,g,22.5,21.18,23.83
Graphite,g,9.95,4.07,16.04
PVDF,g,3.3,2.83,3.79
LiPF6,g,1.12,1.04,1.19
EC,g,6.12,5.72,6.82
Polypropylene,g,0.860002,0.860001,0.860003
Electricity,kWh/kg battery,5.72,4.92,5.77
Total,g,69.52,59.47,94.6
Energy,,0.014,0.014,0.015
Energy per kmole-Mixing,kWh,272.48,196.19,359.67
Energy per kmole-calcining,kWh,499.36,299.62,732.4
Specific Capacity,mAh/kg,180,180,180
Voltage,V,3.551,3.551,3.551

File: Input files/NMC_18650_cell_inputs.csv
Input,Units,Baseline,Low,High
Steel,g,13.23,12.74,24.47
Aluminum,g,1.65,1.55,1.74
Copper Wire,g,4.97,4.67,5.26
Cathode Active material,g,14.93,14.06,15.81
Graphite,g,6.78,2.78,10.93
PVDF,g,1.2,0.94,1.46
LiPF6,g,0.81,0.75,0.86
EC,g,4.43,4.13,4.94
Polypropylene,g,0.84,0.79,0.89
Electricity,kWh/kg,7.37,6.5,7.45
Total,g,48.84,42.4,67.37
Energy,kWh,0.011,0.01,0.011
Energy per kmole-Mixing,kWh,272.97,196.54,360.32
Energy per kmole-calcining,kWh,485.36,291.22,	711.87
Specific capacity,mAh/kg,200,200,200
Voltage,V,3.57,3.57,3.57
